Repository: zaytskaterina/experiment-with-stretching

# experiment-with-stretching
The results of the experiment on the stretching of aluminum alloy samples

If you use it for any purpose, please provide a link to this repo.

THE AUTHORS

Zaitseva E.V.
e-mail: zaytskaterina@gmail.com
ORCID: 0000-0003-3982-3592

Shmeleva A. G.
e-mail: ann_shmeleva@mail.ru
ORCID: 0000-0003-2300-3522

Kazankov V.K.
e-mail: v.kazankov98@gmail.com
ORCID: 0000-0002-7766-7730

File: Exp1.txt (part 1 of 3)
Время_[с]	Перемещение_[мм]	Усилие_[Н]
0.00	0.000	2.53100E+2
0.10	0.003	2.72400E+2
0.20	0.004	2.81900E+2
0.30	0.006	2.94700E+2
0.40	0.008	3.05300E+2
0.50	0.009	3.15900E+2
0.60	0.011	3.25700E+2
0.70	0.013	3.35400E+2
0.80	0.015	3.45300E+2
0.90	0.017	3.54300E+2
1.00	0.018	3.62600E+2
1.10	0.020	3.70300E+2
1.20	0.022	3.79100E+2
1.30	0.024	3.86500E+2
1.40	0.025	3.94000E+2
1.50	0.027	4.01400E+2
1.60	0.029	4.08700E+2
1.70	0.031	4.15500E+2
1.80	0.032	4.22100E+2
1.90	0.034	4.29300E+2
2.00	0.036	4.35900E+2
2.10	0.037	4.42900E+2
2.20	0.039	4.49700E+2
2.30	0.041	4.55900E+2
2.40	0.043	4.61900E+2
2.50	0.044	4.68700E+2
2.60	0.046	4.75000E+2
2.70	0.048	4.80700E+2
2.80	0.049	4.87000E+2
2.90	0.051	4.92800E+2
3.00	0.054	5.01300E+2
3.10	0.055	5.05300E+2
3.20	0.056	5.11100E+2
3.30	0.058	5.16900E+2
3.40	0.060	5.22400E+2
3.50	0.062	5.28600E+2
3.60	0.063	5.34200E+2
3.70	0.065	5.40500E+2
3.80	0.067	5.45900E+2
3.90	0.068	5.51500E+2
4.00	0.070	5.57700E+2
4.10	0.072	5.63700E+2
4.20	0.074	5.69400E+2
4.30	0.076	5.75700E+2
4.40	0.077	5.81800E+2
4.50	0.079	5.87500E+2
4.60	0.081	5.92900E+2
4.70	0.083	5.98900E+2
4.80	0.084	6.04900E+2
4.90	0.086	6.11000E+2
5.00	0.088	6.16800E+2
5.10	0.090	6.22700E+2
5.20	0.092	6.28600E+2
5.30	0.093	6.34800E+2
5.40	0.095	6.40800E+2
5.50	0.097	6.46300E+2
5.60	0.099	6.51700E+2
5.70	0.101	6.57700E+2
5.80	0.102	6.63700E+2
5.90	0.104	6.68800E+2
6.00	0.106	6.74500E+2
6.10	0.108	6.80700E+2
6.20	0.110	6.85800E+2
6.30	0.112	6.91300E+2
6.40	0.114	6.96100E+2
6.50	0.115	7.01600E+2
6.60	0.117	7.06700E+2
6.70	0.119	7.12900E+2
6.80	0.121	7.18200E+2
6.90	0.123	7.23300E+2
7.00	0.124	7.28900E+2
7.10	0.126	7.33700E+2
7.20	0.128	7.38200E+2
7.30	0.130	7.43300E+2
7.40	0.131	7.48300E+2
7.50	0.133	7.53100E+2
7.60	0.135	7.58600E+2
7.70	0.136	7.63400E+2
7.80	0.138	7.68100E+2
7.90	0.140	7.73000E+2
8.00	0.142	7.78600E+2
8.10	0.144	7.83200E+2
8.20	0.145	7.88300E+2
8.30	0.147	7.93600E+2
8.40	0.149	7.98800E+2
8.50	0.151	8.03900E+2
8.60	0.153	8.09200E+2
8.70	0.155	8.14500E+2
8.80	0.156	8.19900E+2
8.90	0.158	8.25300E+2
9.00	0.160	8.30500E+2
9.10	0.162	8.35700E+2
9.20	0.164	8.41200E+2
9.30	0.166	8.46400E+2
9.40	0.168	8.52000E+2
9.50	0.170	8.57000E+2
9.60	0.171	8.62600E+2
9.70	0.173	8.67500E+2
9.80	0.175	8.72400E+2
9.90	0.177	8.78100E+2
10.00	0.179	8.83100E+2
10.10	0.181	8.88300E+2
10.20	0.182	8.92900E+2
10.30	0.184	8.98700E+2
10.40	0.186	9.03900E+2
10.50	0.188	9.08800E+2
10.60	0.190	9.13900E+2
10.70	0.192	9.19300E+2
10.80	0.194	9.24500E+2
10.90	0.195	9.29300E+2
11.00	0.197	9.34100E+2
11.10	0.199	9.39100E+2
11.20	0.201	9.44800E+2
11.30	0.203	9.49600E+2
11.40	0.205	9.54200E+2
11.50	0.206	9.59800E+2
11.60	0.209	9.66200E+2
11.70	0.210	9.69600E+2
11.80	0.212	9.73600E+2
11.90	0.214	9.79200E+2
12.00	0.216	9.83800E+2
12.10	0.217	9.88700E+2
12.20	0.219	9.93700E+2
12.30	0.221	9.98200E+2
12.40	0.223	1.00300E+3
12.50	0.225	1.00810E+3
12.60	0.227	1.01290E+3
12.70	0.228	1.01780E+3
12.80	0.230	1.02190E+3
12.90	0.232	1.02670E+3
13.00	0.234	1.03200E+3
13.10	0.236	1.03690E+3
13.20	0.238	1.04100E+3
13.30	0.240	1.04570E+3
13.40	0.241	1.05000E+3
13.50	0.243	1.05430E+3
13.60	0.245	1.05850E+3
13.70	0.247	1.06280E+3
13.80	0.249	1.06760E+3
13.90	0.250	1.07200E+3
14.00	0.252	1.07660E+3
14.10	0.254	1.08020E+3
14.20	0.256	1.08450E+3
14.30	0.257	1.08870E+3
14.40	0.259	1.09210E+3
14.50	0.261	1.09620E+3
14.60	0.263	1.10070E+3
14.70	0.265	1.10530E+3
14.80	0.266	1.10880E+3
14.90	0.268	1.11300E+3
15.00	0.270	1.11730E+3
15.10	0.272	1.12110E+3
15.20	0.274	1.12440E+3
15.30	0.275	1.12860E+3
15.40	0.277	1.13210E+3
15.50	0.279	1.13570E+3
15.60	0.280	1.13910E+3
15.70	0.282	1.14310E+3
15.80	0.284	1.14710E+3
15.90	0.286	1.15060E+3
16.00	0.287	1.15470E+3
16.10	0.289	1.15840E+3
16.20	0.291	1.16150E+3
16.30	0.293	1.16510E+3
16.40	0.294	1.16900E+3
16.50	0.296	1.17260E+3
16.60	0.298	1.17610E+3
16.70	0.300	1.17970E+3
16.80	0.301	1.18300E+3
16.90	0.303	1.18660E+3
17.00	0.305	1.18980E+3
17.10	0.307	1.19310E+3
17.20	0.308	1.19650E+3
17.30	0.310	1.20020E+3
17.40	0.312	1.20270E+3
17.50	0.313	1.20630E+3
17.60	0.315	1.20980E+3
17.70	0.317	1.21370E+3
17.80	0.319	1.21700E+3
17.90	0.320	1.22050E+3
18.00	0.322	1.22400E+3
18.10	0.324	1.22720E+3
18.20	0.326	1.23080E+3
18.30	0.327	1.23490E+3
18.40	0.329	1.23830E+3
18.50	0.331	1.24230E+3
18.60	0.333	1.24580E+3
18.70	0.335	1.24950E+3
18.80	0.336	1.25310E+3
18.90	0.338	1.25690E+3
19.00	0.340	1.26080E+3
19.10	0.342	1.26460E+3
19.20	0.344	1.26860E+3
19.30	0.345	1.27190E+3
19.40	0.347	1.27620E+3
19.50	0.349	1.27980E+3
19.60	0.351	1.28420E+3
19.70	0.353	1.28820E+3
19.80	0.354	1.29160E+3
19.90	0.356	1.29590E+3
20.00	0.358	1.29970E+3
20.10	0.360	1.30410E+3
20.20	0.362	1.30760E+3
20.30	0.364	1.31170E+3
20.40	0.366	1.31520E+3
20.50	0.367	1.31920E+3
20.60	0.369	1.32300E+3
20.70	0.371	1.32660E+3
20.80	0.373	1.33080E+3
20.90	0.375	1.33460E+3
21.00	0.376	1.33810E+3
21.10	0.378	1.34160E+3
21.20	0.380	1.34540E+3
21.30	0.382	1.34930E+3
21.40	0.383	1.35300E+3
21.50	0.385	1.35680E+3
21.60	0.387	1.36210E+3
21.70	0.389	1.36470E+3
21.80	0.390	1.36820E+3
21.90	0.392	1.37180E+3
22.00	0.394	1.37540E+3
22.10	0.396	1.37950E+3
22.20	0.398	1.38340E+3
22.30	0.399	1.38770E+3
22.40	0.401	1.39110E+3
22.50	0.403	1.39550E+3
22.60	0.405	1.39950E+3
22.70	0.407	1.40330E+3
22.80	0.409	1.40730E+3
22.90	0.411	1.41100E+3
23.00	0.412	1.41570E+3
23.10	0.414	1.41950E+3
23.20	0.416	1.42350E+3
23.30	0.418	1.42740E+3
23.40	0.420	1.43160E+3
23.50	0.422	1.43590E+3
23.60	0.424	1.43950E+3
23.70	0.425	1.44330E+3
23.80	0.427	1.44740E+3
23.90	0.429	1.45200E+3
24.00	0.431	1.45560E+3
24.10	0.433	1.45950E+3
24.20	0.435	1.46440E+3
24.30	0.436	1.46800E+3
24.40	0.438	1.47220E+3
24.50	0.440	1.47690E+3
24.60	0.442	1.48090E+3
24.70	0.444	1.48550E+3
24.80	0.446	1.49000E+3
24.90	0.448	1.49450E+3
25.00	0.450	1.49840E+3
25.10	0.451	1.50300E+3
25.20	0.453	1.50700E+3
25.30	0.455	1.51140E+3
25.40	0.457	1.51640E+3
25.50	0.459	1.52100E+3
25.60	0.461	1.52480E+3
25.70	0.462	1.52910E+3
25.80	0.464	1.53390E+3
25.90	0.466	1.53800E+3
26.00	0.468	1.54260E+3
26.10	0.470	1.54660E+3
26.20	0.472	1.55100E+3
26.30	0.474	1.55590E+3
26.40	0.475	1.56040E+3
26.50	0.477	1.56470E+3
26.60	0.479	1.56890E+3
26.70	0.481	1.57330E+3
26.80	0.483	1.57820E+3
26.90	0.485	1.58300E+3
27.00	0.487	1.58690E+3
27.10	0.488	1.59150E+3
27.20	0.490	1.59640E+3
27.30	0.492	1.60070E+3
27.40	0.494	1.60500E+3
27.50	0.496	1.60970E+3
27.60	0.498	1.61450E+3
27.70	0.499	1.61890E+3
27.80	0.501	1.62280E+3
27.90	0.503	1.62670E+3
28.00	0.505	1.63120E+3
28.10	0.506	1.63530E+3
28.20	0.508	1.63970E+3
28.30	0.510	1.64430E+3
28.40	0.512	1.64860E+3
28.50	0.514	1.65320E+3
28.60	0.516	1.65800E+3
28.70	0.517	1.66230E+3
28.80	0.519	1.66670E+3
28.90	0.521	1.67090E+3
29.00	0.523	1.67540E+3
29.10	0.524	1.67930E+3
29.20	0.526	1.68400E+3
29.30	0.528	1.68800E+3
29.40	0.530	1.69270E+3
29.50	0.531	1.69650E+3
29.60	0.533	1.70080E+3
29.70	0.535	1.70520E+3
29.80	0.537	1.70950E+3
29.90	0.538	1.71350E+3
30.00	0.540	1.71830E+3
30.10	0.542	1.72240E+3
30.20	0.544	1.72650E+3
30.30	0.545	1.73060E+3
30.40	0.547	1.73520E+3
30.50	0.549	1.73910E+3
30.60	0.550	1.74370E+3
30.70	0.552	1.74790E+3
30.80	0.554	1.75190E+3
30.90	0.556	1.75600E+3
31.00	0.557	1.76030E+3
31.10	0.559	1.76460E+3
31.20	0.561	1.76920E+3
31.30	0.563	1.77350E+3
31.40	0.564	1.77690E+3
31.50	0.566	1.78200E+3
31.60	0.568	1.78600E+3
31.70	0.570	1.79020E+3
31.80	0.571	1.79450E+3
31.90	0.573	1.79900E+3
32.00	0.575	1.80290E+3
32.10	0.577	1.80800E+3
32.20	0.578	1.81190E+3
32.30	0.580	1.81600E+3
32.40	0.582	1.82060E+3
32.50	0.584	1.82480E+3
32.60	0.585	1.82860E+3
32.70	0.587	1.83330E+3
32.80	0.589	1.83730E+3
32.90	0.591	1.84170E+3
33.00	0.593	1.84640E+3
33.10	0.594	1.85040E+3
33.20	0.596	1.85520E+3
33.30	0.599	1.86090E+3
33.40	0.600	1.86350E+3
33.50	0.602	1.86960E+3
33.60	0.603	1.87200E+3
33.70	0.605	1.87680E+3
33.80	0.607	1.88120E+3
33.90	0.609	1.88600E+3
34.00	0.611	1.89020E+3
34.10	0.612	1.89460E+3
34.20	0.614	1.89820E+3
34.30	0.616	1.90270E+3
34.40	0.618	1.90700E+3
34.50	0.619	1.91120E+3
34.60	0.621	1.91520E+3
34.70	0.623	1.91980E+3
34.80	0.625	1.92450E+3
34.90	0.626	1.92820E+3
35.00	0.628	1.93210E+3
35.10	0.630	1.93610E+3
35.20	0.632	1.94060E+3
35.30	0.633	1.94440E+3
35.40	0.635	1.94840E+3
35.50	0.637	1.95310E+3
35.60	0.639	1.95730E+3
35.70	0.640	1.96180E+3
35.80	0.642	1.96640E+3
35.90	0.644	1.97050E+3
36.00	0.646	1.97390E+3
36.10	0.647	1.97850E+3
36.20	0.649	1.98300E+3
36.30	0.651	1.98700E+3
36.40	0.653	1.99160E+3
36.50	0.655	1.99570E+3
36.60	0.657	2.00030E+3
36.70	0.658	2.00430E+3
36.80	0.660	2.00890E+3
36.90	0.662	2.01320E+3
37.00	0.664	2.01730E+3
37.10	0.666	2.02150E+3
37.20	0.668	2.02580E+3
37.30	0.669	2.03000E+3
37.40	0.671	2.03420E+3
37.50	0.673	2.03870E+3
37.60	0.675	2.04300E+3
37.70	0.677	2.04770E+3
37.80	0.679	2.05130E+3
37.90	0.680	2.05550E+3
38.00	0.682	2.05940E+3
38.10	0.684	2.06450E+3
38.20	0.686	2.06890E+3
38.30	0.688	2.07230E+3
38.40	0.690	2.07680E+3
38.50	0.692	2.08150E+3
38.60	0.693	2.08510E+3
38.70	0.695	2.08940E+3
38.80	0.697	2.09330E+3
38.90	0.699	2.09770E+3
39.00	0.701	2.10190E+3
39.10	0.703	2.10570E+3
39.20	0.704	2.10950E+3
39.30	0.706	2.11450E+3
39.40	0.708	2.11850E+3
39.50	0.710	2.12190E+3
39.60	0.712	2.12580E+3
39.70	0.714	2.12960E+3
39.80	0.715	2.13420E+3
39.90	0.717	2.13790E+3
40.00	0.719	2.14160E+3
40.10	0.721	2.14530E+3
40.20	0.723	2.14980E+3
40.30	0.725	2.15360E+3
40.40	0.726	2.15780E+3
40.50	0.728	2.16170E+3
40.60	0.730	2.16520E+3
40.70	0.732	2.16920E+3
40.80	0.734	2.17310E+3
40.90	0.736	2.17670E+3
41.00	0.737	2.18060E+3
41.10	0.739	2.18440E+3
41.20	0.741	2.18820E+3
41.30	0.743	2.19140E+3
41.40	0.745	2.19530E+3
41.50	0.747	2.19930E+3
41.60	0.748	2.20290E+3
41.70	0.750	2.20630E+3
41.80	0.752	2.20940E+3
41.90	0.754	2.21250E+3
42.00	0.755	2.21590E+3
42.10	0.757	2.21950E+3
42.20	0.759	2.22280E+3
42.30	0.761	2.22620E+3
42.40	0.763	2.22960E+3
42.50	0.764	2.23270E+3
42.60	0.766	2.23620E+3
42.70	0.768	2.23900E+3
42.80	0.770	2.24260E+3
42.90	0.772	2.24580E+3
43.00	0.773	2.24870E+3
43.10	0.775	2.25150E+3
43.20	0.777	2.25460E+3
43.30	0.778	2.25710E+3
43.40	0.780	2.25970E+3
43.50	0.782	2.26310E+3
43.60	0.784	2.26580E+3
43.70	0.785	2.26860E+3
43.80	0.787	2.27150E+3
43.90	0.789	2.27470E+3
44.00	0.791	2.27710E+3
44.10	0.792	2.27970E+3
44.20	0.794	2.28250E+3
44.30	0.796	2.28480E+3
44.40	0.798	2.28750E+3
44.50	0.799	2.29010E+3
44.60	0.801	2.29270E+3
44.70	0.803	2.29550E+3
44.80	0.805	2.29820E+3
44.90	0.806	2.30020E+3
45.00	0.808	2.30300E+3
45.10	0.810	2.30570E+3
45.20	0.812	2.30820E+3
45.30	0.813	2.31040E+3
45.40	0.815	2.31260E+3
45.50	0.817	2.31450E+3
45.60	0.818	2.31750E+3
45.70	0.820	2.32000E+3
45.80	0.822	2.32260E+3
45.90	0.824	2.32490E+3
46.00	0.826	2.32740E+3
46.10	0.827	2.32990E+3
46.20	0.829	2.33130E+3
46.30	0.831	2.33390E+3
46.40	0.833	2.33600E+3
46.50	0.834	2.33800E+3
46.60	0.836	2.34000E+3
46.70	0.838	2.34210E+3
46.80	0.840	2.34460E+3
46.90	0.841	2.34660E+3
47.00	0.843	2.34910E+3
47.10	0.845	2.35090E+3
47.20	0.847	2.35300E+3
47.30	0.849	2.35480E+3
47.40	0.850	2.35720E+3
47.50	0.852	2.35950E+3
47.60	0.854	2.36130E+3
47.70	0.856	2.36370E+3
47.80	0.858	2.36570E+3
47.90	0.859	2.36770E+3
48.00	0.861	2.36920E+3
48.10	0.863	2.37090E+3
48.20	0.865	2.37240E+3
48.30	0.866	2.37460E+3
48.40	0.868	2.37630E+3
48.50	0.870	2.37780E+3
48.60	0.872	2.37990E+3
48.70	0.874	2.38230E+3
48.80	0.875	2.38350E+3
48.90	0.877	2.38540E+3
49.00	0.879	2.38720E+3
49.10	0.880	2.38860E+3
49.20	0.882	2.39080E+3
49.30	0.884	2.39220E+3
49.40	0.886	2.39400E+3
49.50	0.887	2.39620E+3
49.60	0.889	2.39840E+3
49.70	0.891	2.40070E+3
49.80	0.893	2.40160E+3
49.90	0.894	2.40380E+3
50.00	0.896	2.40530E+3
50.10	0.898	2.40660E+3
50.20	0.900	2.40890E+3
50.30	0.902	2.41010E+3
50.40	0.904	2.41210E+3
50.50	0.905	2.41360E+3
50.60	0.907	2.41510E+3
50.70	0.909	2.41720E+3
50.80	0.911	2.41930E+3
50.90	0.914	2.42130E+3
51.00	0.915	2.42190E+3
51.10	0.917	2.42330E+3
51.20	0.918	2.42480E+3
51.30	0.920	2.42620E+3
51.40	0.922	2.42790E+3
51.50	0.924	2.42880E+3
51.60	0.926	2.43090E+3
51.70	0.928	2.43270E+3
51.80	0.929	2.43450E+3
51.90	0.931	2.43560E+3
52.00	0.933	2.43790E+3
52.10	0.935	2.43970E+3
52.20	0.937	2.44060E+3
52.30	0.939	2.44210E+3
52.40	0.940	2.44420E+3
52.50	0.942	2.44630E+3
52.60	0.944	2.44770E+3
52.70	0.946	2.44860E+3
52.80	0.948	2.44960E+3
52.90	0.950	2.45190E+3
53.00	0.952	2.45340E+3
53.10	0.953	2.45440E+3
53.20	0.955	2.45620E+3
53.30	0.957	2.45800E+3
53.40	0.959	2.45930E+3
53.50	0.961	2.46060E+3
53.60	0.963	2.46210E+3
53.70	0.964	2.46410E+3
53.80	0.966	2.46580E+3
53.90	0.968	2.46680E+3
54.00	0.970	2.46840E+3
54.10	0.972	2.46970E+3
54.20	0.973	2.47130E+3
54.30	0.975	2.47300E+3
54.40	0.977	2.47390E+3
54.50	0.979	2.47530E+3
54.60	0.981	2.47670E+3
54.70	0.983	2.47890E+3
54.80	0.984	2.48010E+3
54.90	0.986	2.48150E+3
55.00	0.988	2.48290E+3
55.10	0.990	2.48510E+3
55.20	0.992	2.48590E+3
55.30	0.994	2.48670E+3
55.40	0.995	2.48840E+3
55.50	0.997	2.48980E+3
55.60	0.999	2.49130E+3
55.70	1.001	2.49220E+3
55.80	1.002	2.49350E+3
55.90	1.004	2.49480E+3
56.00	1.006	2.49630E+3
56.10	1.008	2.49750E+3
56.20	1.010	2.49860E+3
56.30	1.011	2.50070E+3
56.40	1.013	2.50170E+3
56.50	1.015	2.50410E+3
56.60	1.017	2.50470E+3
56.70	1.019	2.50540E+3
56.80	1.020	2.50670E+3
56.90	1.022	2.50780E+3
57.00	1.024	2.50760E+3
57.10	1.026	2.50680E+3
57.20	1.027	2.48740E+3
57.30	1.029	2.48690E+3
57.40	1.031	2.49480E+3
57.50	1.033	2.50280E+3
57.60	1.034	2.50940E+3
57.70	1.036	2.51340E+3
57.80	1.038	2.51680E+3
57.90	1.040	2.51990E+3
58.00	1.041	2.52230E+3
58.10	1.043	2.52390E+3
58.20	1.045	2.50450E+3
58.30	1.046	2.49810E+3
58.40	1.048	2.50550E+3
58.50	1.050	2.51450E+3
58.60	1.052	2.52210E+3
58.70	1.053	2.52760E+3
58.80	1.055	2.53100E+3
58.90	1.057	2.53300E+3
59.00	1.059	2.53500E+3
59.10	1.060	2.53470E+3
59.20	1.062	2.51680E+3
59.30	1.064	2.51370E+3
59.40	1.066	2.52080E+3
59.50	1.067	2.52860E+3
59.60	1.069	2.53470E+3
59.70	1.071	2.53840E+3
59.80	1.073	2.54080E+3
59.90	1.074	2.51450E+3
60.00	1.076	2.51530E+3
60.10	1.078	2.52390E+3
60.20	1.080	2.53380E+3
60.30	1.082	2.54120E+3
60.40	1.083	2.54540E+3
60.50	1.085	2.54800E+3
60.60	1.087	2.51880E+3
60.70	1.089	2.52010E+3
60.80	1.090	2.52920E+3
60.90	1.092	2.53880E+3
61.00	1.094	2.54670E+3
61.10	1.096	2.55020E+3
61.20	1.097	2.52530E+3
61.30	1.099	2.52530E+3
61.40	1.101	2.53410E+3
61.50	1.103	2.54350E+3
61.60	1.105	2.54870E+3
61.70	1.106	2.52270E+3
61.80	1.108	2.52650E+3
61.90	1.110	2.53660E+3
62.00	1.112	2.54720E+3
62.10	1.114	2.55300E+3
62.20	1.115	2.52370E+3
62.30	1.117	2.52690E+3
62.40	1.119	2.53710E+3
62.50	1.121	2.54740E+3
62.60	1.122	2.55560E+3
62.70	1.124	2.52610E+3
62.80	1.126	2.52650E+3
62.90	1.128	2.53660E+3
63.00	1.129	2.54770E+3
63.10	1.131	2.55660E+3
63.20	1.133	2.55330E+3
63.30	1.134	2.52830E+3
63.40	1.136	2.53480E+3
63.50	1.138	2.54590E+3
63.60	1.140	2.55700E+3
63.70	1.142	2.55960E+3
63.80	1.143	2.53040E+3
63.90	1.145	2.53710E+3
64.00	1.147	2.54870E+3
64.10	1.149	2.55930E+3
64.20	1.150	2.55420E+3
64.30	1.152	2.53370E+3
64.40	1.154	2.54150E+3
64.50	1.156	2.55330E+3
64.60	1.158	2.56340E+3
64.70	1.160	2.53930E+3
64.80	1.162	2.53920E+3
64.90	1.163	2.55020E+3
65.00	1.165	2.56200E+3
65.10	1.167	2.57100E+3
65.20	1.169	2.54000E+3
65.30	1.171	2.54180E+3
65.40	1.172	2.55240E+3
65.50	1.174	2.56320E+3
65.60	1.176	2.57300E+3
65.70	1.178	2.54550E+3
65.80	1.180	2.54850E+3
65.90	1.182	2.55960E+3
66.00	1.183	2.57110E+3
66.10	1.185	2.55890E+3
66.20	1.187	2.54400E+3
66.30	1.189	2.55250E+3
66.40	1.191	2.56480E+3
66.50	1.193	2.57640E+3
66.60	1.195	2.56960E+3
66.70	1.196	2.54580E+3
66.80	1.198	2.55380E+3
66.90	1.200	2.56620E+3
67.00	1.202	2.57730E+3
67.10	1.204	2.57320E+3
67.20	1.206	2.56930E+3
67.30	1.207	2.57710E+3
67.40	1.209	2.58710E+3
67.50	1.211	2.59300E+3
67.60	1.213	2.52460E+3
67.70	1.215	2.52710E+3
67.80	1.216	2.53920E+3
67.90	1.218	2.55260E+3
68.00	1.220	2.56440E+3
68.10	1.222	2.57630E+3
68.20	1.224	2.54450E+3
68.30	1.226	2.54720E+3
68.40	1.227	2.55920E+3
68.50	1.229	2.57120E+3
68.60	1.231	2.58030E+3
68.70	1.233	2.54730E+3
68.80	1.235	2.55510E+3
68.90	1.236	2.56800E+3
69.00	1.238	2.58130E+3
69.10	1.240	2.59130E+3
69.20	1.242	2.59030E+3
69.30	1.244	2.58970E+3
69.40	1.246	2.59850E+3
69.50	1.247	2.60580E+3
69.60	1.249	2.61010E+3
69.70	1.251	2.61360E+3
69.80	1.253	2.61750E+3
69.90	1.254	2.62160E+3
70.00	1.256	2.62650E+3
70.10	1.258	2.63190E+3
70.20	1.260	2.62600E+3
70.30	1.262	2.60150E+3
70.40	1.263	2.61110E+3
70.50	1.265	2.62360E+3
70.60	1.267	2.63410E+3
70.70	1.269	2.64070E+3
70.80	1.270	2.64600E+3
70.90	1.272	2.58680E+3
71.00	1.274	2.59590E+3
71.10	1.276	2.60840E+3
71.20	1.277	2.62120E+3
71.30	1.279	2.63270E+3
71.40	1.281	2.64370E+3
71.50	1.283	2.65050E+3
71.60	1.284	2.65550E+3
71.70	1.286	2.65820E+3
71.80	1.288	2.65690E+3
71.90	1.290	2.60590E+3
72.00	1.291	2.61370E+3
72.10	1.293	2.62660E+3
72.20	1.295	2.63870E+3
72.30	1.297	2.65060E+3
72.40	1.298	2.66030E+3
72.50	1.300	2.66700E+3
72.60	1.302	2.67320E+3
72.70	1.304	2.67810E+3
72.80	1.305	2.62140E+3
72.90	1.307	2.62610E+3
73.00	1.309	2.63900E+3
73.10	1.311	2.65150E+3
73.20	1.312	2.66260E+3
73.30	1.314	2.67320E+3
73.40	1.316	2.68080E+3
73.50	1.318	2.68640E+3
73.60	1.319	2.68050E+3
73.70	1.321	2.62240E+3
73.80	1.323	2.63140E+3
73.90	1.325	2.64400E+3
74.00	1.326	2.65700E+3
74.10	1.328	2.66840E+3
74.20	1.330	2.67920E+3
74.30	1.332	2.68760E+3
74.40	1.333	2.69270E+3
74.50	1.335	2.69550E+3
74.60	1.337	2.64300E+3
74.70	1.339	2.65010E+3
74.80	1.340	2.66270E+3
74.90	1.342	2.67470E+3
75.00	1.344	2.68630E+3
75.10	1.346	2.69500E+3
75.20	1.347	2.70190E+3
75.30	1.349	2.70660E+3
75.40	1.351	2.64560E+3
75.50	1.353	2.64770E+3
75.60	1.355	2.66010E+3
75.70	1.356	2.67310E+3
75.80	1.358	2.68510E+3
75.90	1.360	2.67990E+3
76.00	1.362	2.66550E+3
76.10	1.364	2.67390E+3
76.20	1.365	2.68610E+3
76.30	1.367	2.69740E+3
76.40	1.369	2.70570E+3
76.50	1.371	2.71280E+3
76.60	1.372	2.69740E+3
76.70	1.374	2.66060E+3
76.80	1.376	2.66980E+3
76.90	1.378	2.68220E+3
77.00	1.379	2.69460E+3
77.10	1.381	2.70600E+3
77.20	1.383	2.71580E+3
77.30	1.384	2.72170E+3
77.40	1.386	2.66390E+3
77.50	1.388	2.66780E+3
77.60	1.390	2.68030E+3
77.70	1.392	2.69380E+3
77.80	1.393	2.70590E+3
77.90	1.395	2.71710E+3
78.00	1.397	2.72660E+3
78.10	1.399	2.69690E+3
78.20	1.400	2.66810E+3
78.30	1.403	2.68640E+3
78.40	1.404	2.69280E+3
78.50	1.406	2.70590E+3
78.60	1.408	2.71790E+3
78.70	1.410	2.72810E+3
78.80	1.411	2.66990E+3
78.90	1.413	2.67420E+3
79.00	1.415	2.68760E+3
79.10	1.417	2.70110E+3
79.20	1.419	2.71510E+3
79.30	1.421	2.72660E+3
79.40	1.422	2.69560E+3
79.50	1.424	2.67390E+3
79.60	1.426	2.68610E+3
79.70	1.428	2.69930E+3
79.80	1.430	2.71270E+3
79.90	1.431	2.72530E+3
80.00	1.433	2.73570E+3
80.10	1.435	2.69620E+3
80.20	1.437	2.67940E+3
80.30	1.439	2.68930E+3
80.40	1.441	2.70170E+3
80.50	1.443	2.71390E+3
80.60	1.444	2.67770E+3
80.70	1.446	2.68240E+3
80.80	1.448	2.69560E+3
80.90	1.450	2.70940E+3
81.00	1.452	2.72300E+3
81.10	1.453	2.73430E+3
81.20	1.455	2.74450E+3
81.30	1.457	2.68050E+3
81.40	1.459	2.68310E+3
81.50	1.461	2.69410E+3
81.60	1.463	2.70740E+3
81.70	1.464	2.71900E+3
81.80	1.466	2.72970E+3
81.90	1.468	2.72690E+3
82.00	1.470	2.69340E+3
82.10	1.472	2.70020E+3
82.20	1.473	2.71330E+3
82.30	1.475	2.72630E+3
82.40	1.477	2.73810E+3
82.50	1.479	2.74740E+3
82.60	1.481	2.75230E+3
82.70	1.483	2.74950E+3
82.80	1.484	2.74760E+3
82.90	1.486	2.75230E+3
83.00	1.488	2.69080E+3
83.10	1.490	2.70010E+3
83.20	1.492	2.71330E+3
83.30	1.493	2.72590E+3
83.40	1.495	2.73840E+3
83.50	1.497	2.74880E+3
83.60	1.499	2.75650E+3
83.70	1.501	2.75580E+3
83.80	1.502	2.74660E+3
83.90	1.504	2.75460E+3
84.00	1.506	2.68900E+3
84.10	1.508	2.69420E+3
84.20	1.509	2.70720E+3
84.30	1.511	2.72030E+3
84.40	1.513	2.73340E+3
84.50	1.515	2.74510E+3
84.60	1.517	2.74020E+3
84.70	1.518	2.70740E+3
84.80	1.520	2.71650E+3
84.90	1.522	2.72920E+3
85.00	1.524	2.74180E+3
85.10	1.525	2.75280E+3
85.20	1.527	2.74440E+3
85.30	1.529	2.74120E+3
85.40	1.531	2.74990E+3
85.50	1.532	2.75930E+3
85.60	1.534	2.71060E+3
85.70	1.536	2.71980E+3
85.80	1.538	2.73300E+3
85.90	1.539	2.74590E+3
86.00	1.541	2.75780E+3
86.10	1.543	2.76780E+3
86.20	1.545	2.77480E+3
86.30	1.546	2.78070E+3
86.40	1.548	2.78170E+3
86.50	1.550	2.77660E+3
86.60	1.552	2.72410E+3
86.70	1.553	2.73340E+3
86.80	1.555	2.74650E+3
86.90	1.557	2.76000E+3
87.00	1.559	2.77190E+3
87.10	1.560	2.78230E+3
87.20	1.562	2.78950E+3
87.30	1.564	2.71970E+3
87.40	1.566	2.72330E+3
87.50	1.567	2.73640E+3
87.60	1.569	2.75000E+3
87.70	1.571	2.76290E+3
87.80	1.573	2.77540E+3
87.90	1.574	2.78690E+3
88.00	1.576	2.79530E+3
88.10	1.578	2.73790E+3
88.20	1.580	2.73060E+3
88.30	1.581	2.74350E+3
88.40	1.583	2.75740E+3
88.50	1.585	2.77050E+3
88.60	1.587	2.78290E+3
88.70	1.588	2.79390E+3
88.80	1.590	2.74230E+3
88.90	1.592	2.73290E+3
89.00	1.594	2.74520E+3
89.10	1.595	2.75930E+3
89.20	1.597	2.77330E+3
89.30	1.599	2.78640E+3
89.40	1.601	2.79820E+3
89.50	1.603	2.80760E+3
89.60	1.604	2.81400E+3
89.70	1.606	2.74430E+3
89.80	1.608	2.75340E+3
89.90	1.610	2.76750E+3
90.00	1.612	2.78100E+3
90.10	1.613	2.79480E+3
90.20	1.615	2.80690E+3
90.30	1.617	2.81680E+3
90.40	1.619	2.82330E+3
90.50	1.620	2.80480E+3
90.60	1.622	2.80500E+3
90.70	1.624	2.81410E+3
90.80	1.626	2.82340E+3
90.90	1.627	2.83030E+3
91.00	1.629	2.76840E+3
91.10	1.631	2.77170E+3
91.20	1.632	2.78380E+3
91.30	1.634	2.79750E+3
91.40	1.636	2.80990E+3
91.50	1.638	2.82190E+3
91.60	1.639	2.83280E+3
91.70	1.641	2.83960E+3
91.80	1.643	2.84510E+3
91.90	1.645	2.78240E+3
92.00	1.646	2.78830E+3
92.10	1.648	2.80190E+3
92.20	1.650	2.81530E+3
92.30	1.652	2.82740E+3
92.40	1.654	2.83940E+3
92.50	1.655	2.78230E+3
92.60	1.657	2.78580E+3
92.70	1.659	2.79960E+3
92.80	1.661	2.81540E+3
92.90	1.663	2.82890E+3
93.00	1.665	2.84100E+3
93.10	1.667	2.85020E+3
93.20	1.668	2.85640E+3
93.30	1.670	2.81940E+3
93.40	1.672	2.79600E+3
93.50	1.674	2.80710E+3
93.60	1.676	2.82090E+3
93.70	1.677	2.83480E+3
93.80	1.679	2.84790E+3
93.90	1.681	2.85680E+3
94.00	1.683	2.79910E+3
94.10	1.685	2.80400E+3
94.20	1.687	2.81750E+3
94.30	1.688	2.83110E+3
94.40	1.690	2.84390E+3
94.50	1.692	2.85650E+3
94.60	1.694	2.86570E+3
94.70	1.696	2.79080E+3
94.80	1.698	2.79710E+3
94.90	1.700	2.81100E+3
95.00	1.701	2.82500E+3
95.10	1.703	2.83810E+3
95.20	1.705	2.85010E+3
95.30	1.707	2.85900E+3
95.40	1.709	2.83410E+3
95.50	1.710	2.83640E+3
95.60	1.712	2.84940E+3
95.70	1.714	2.86180E+3
95.80	1.716	2.87120E+3
95.90	1.718	2.87740E+3
96.00	1.719	2.88280E+3
96.10	1.721	2.82940E+3
96.20	1.723	2.81680E+3
96.30	1.725	2.82870E+3
96.40	1.727	2.84270E+3
96.50	1.728	2.85580E+3
96.60	1.730	2.86820E+3
96.70	1.732	2.87810E+3
96.80	1.734	2.88590E+3
96.90	1.736	2.81660E+3
97.00	1.738	2.82370E+3
97.10	1.739	2.83740E+3
97.20	1.741	2.85080E+3
97.30	1.743	2.86370E+3
97.40	1.745	2.87670E+3
97.50	1.747	2.88670E+3
97.60	1.748	2.89370E+3
97.70	1.750	2.83880E+3
97.80	1.752	2.82610E+3
97.90	1.754	2.83730E+3
98.00	1.755	2.85000E+3
98.10	1.757	2.86260E+3
98.20	1.759	2.87350E+3
98.30	1.761	2.88380E+3
98.40	1.763	2.88190E+3
98.50	1.764	2.84650E+3
98.60	1.766	2.85550E+3
98.70	1.768	2.86800E+3
98.80	1.770	2.88020E+3
98.90	1.772	2.89080E+3
99.00	1.773	2.85470E+3
99.10	1.775	2.82740E+3
99.20	1.777	2.83930E+3
99.30	1.778	2.85250E+3
99.40	1.780	2.86500E+3
99.50	1.782	2.87740E+3
99.60	1.784	2.88900E+3
99.70	1.785	2.89880E+3
99.80	1.787	2.83120E+3
99.90	1.789	2.83650E+3
100.00	1.791	2.84930E+3
100.10	1.792	2.86360E+3
100.20	1.794	2.87660E+3
100.30	1.796	2.88850E+3
100.40	1.798	2.89890E+3
100.50	1.799	2.89920E+3
100.60	1.801	2.83430E+3
100.70	1.803	2.84350E+3
100.80	1.805	2.85750E+3
100.90	1.806	2.87030E+3
101.00	1.808	2.88410E+3
101.10	1.810	2.89570E+3
101.20	1.812	2.90620E+3
101.30	1.813	2.91270E+3
101.40	1.815	2.91770E+3
101.50	1.817	2.83640E+3
101.60	1.819	2.83900E+3
101.70	1.820	2.85180E+3
101.80	1.822	2.86500E+3
101.90	1.824	2.87800E+3
102.00	1.826	2.89160E+3
102.10	1.827	2.90310E+3
102.20	1.829	2.91310E+3
102.30	1.831	2.84260E+3
102.40	1.833	2.85020E+3
102.50	1.834	2.86320E+3
102.60	1.836	2.87670E+3
102.70	1.838	2.88990E+3
102.80	1.840	2.90160E+3
102.90	1.841	2.91290E+3
103.00	1.843	2.87380E+3
103.10	1.845	2.87960E+3
103.20	1.847	2.89160E+3
103.30	1.848	2.90450E+3
103.40	1.850	2.91620E+3
103.50	1.852	2.91960E+3
103.60	1.854	2.86890E+3
103.70	1.856	2.87590E+3
103.80	1.857	2.88930E+3
103.90	1.859	2.90110E+3
104.00	1.861	2.90010E+3
104.10	1.863	2.89140E+3
104.20	1.864	2.89720E+3
104.30	1.866	2.90830E+3
104.40	1.868	2.91840E+3
104.50	1.870	2.92460E+3
104.60	1.872	2.85140E+3
104.70	1.873	2.85790E+3
104.80	1.875	2.87050E+3
104.90	1.877	2.88420E+3
105.00	1.878	2.89690E+3
105.10	1.880	2.90920E+3
105.20	1.882	2.92070E+3
105.30	1.884	2.93010E+3
105.40	1.885	2.93680E+3
105.50	1.887	2.94240E+3
105.60	1.889	2.87490E+3
105.70	1.891	2.88310E+3
105.80	1.892	2.89640E+3
105.90	1.894	2.90980E+3
106.00	1.896	2.92210E+3
106.10	1.898	2.93390E+3
106.20	1.899	2.94280E+3
106.30	1.901	2.94770E+3
106.40	1.903	2.92240E+3
106.50	1.905	2.90350E+3
106.60	1.907	2.91450E+3
106.70	1.909	2.92750E+3
106.80	1.911	2.94060E+3
106.90	1.912	2.95030E+3
107.00	1.914	2.95530E+3
107.10	1.916	2.94500E+3
107.20	1.918	2.94560E+3
107.30	1.920	2.95450E+3
107.40	1.922	2.94470E+3
107.50	1.923	2.88990E+3
107.60	1.925	2.90190E+3
107.70	1.927	2.91530E+3
107.80	1.929	2.92980E+3
107.90	1.931	2.94300E+3
108.00	1.932	2.95500E+3
108.10	1.934	2.96500E+3
108.20	1.936	2.90030E+3
108.30	1.938	2.89650E+3
108.40	1.940	2.90930E+3
108.50	1.942	2.92400E+3
108.60	1.943	2.93850E+3
108.70	1.945	2.95170E+3
108.80	1.947	2.96310E+3
108.90	1.949	2.97250E+3
109.00	1.951	2.98010E+3
109.10	1.953	2.98590E+3
109.20	1.954	2.90650E+3
109.30	1.956	2.91090E+3
109.40	1.958	2.92440E+3
109.50	1.960	2.93780E+3
109.60	1.962	2.95060E+3
109.70	1.963	2.96380E+3
109.80	1.965	2.97490E+3
109.90	1.967	2.93030E+3
110.00	1.969	2.91900E+3
110.10	1.971	2.93210E+3
110.20	1.973	2.94620E+3
110.30	1.974	2.95990E+3
110.40	1.976	2.97310E+3
110.50	1.978	2.98390E+3
110.60	1.980	2.99180E+3
110.70	1.982	2.99820E+3
110.80	1.983	2.98070E+3
110.90	1.985	2.92540E+3
111.00	1.987	2.93770E+3
111.10	1.989	2.95150E+3
111.20	1.991	2.96480E+3
111.30	1.993	2.97660E+3
111.40	1.994	2.98810E+3
111.50	1.996	2.99510E+3
111.60	1.998	2.93430E+3
111.70	2.000	2.94220E+3
111.80	2.002	2.95540E+3
111.90	2.003	2.96930E+3
112.00	2.005	2.98210E+3
112.10	2.007	2.99370E+3
112.20	2.009	3.00280E+3
112.30	2.010	3.00940E+3
112.40	2.012	2.93620E+3
112.50	2.014	2.93860E+3
112.60	2.016	2.95210E+3
112.70	2.018	2.96500E+3
112.80	2.019	2.97920E+3
112.90	2.021	2.99120E+3
113.00	2.023	3.00210E+3
113.10	2.025	3.01070E+3
113.20	2.026	3.00500E+3
113.30	2.028	2.94470E+3
113.40	2.030	2.95420E+3
113.50	2.032	2.96730E+3
113.60	2.033	2.98040E+3
113.70	2.035	2.99370E+3
113.80	2.037	3.00450E+3
113.90	2.039	3.01480E+3
114.00	2.040	3.02060E+3
114.10	2.042	2.94710E+3
114.20	2.044	2.95140E+3
114.30	2.045	2.96400E+3
114.40	2.047	2.97740E+3
114.50	2.049	2.98970E+3
114.60	2.051	3.00180E+3
114.70	2.052	3.01290E+3
114.80	2.054	2.94230E+3
114.90	2.056	2.94590E+3
115.00	2.058	2.95880E+3
115.10	2.059	2.97230E+3
115.20	2.061	2.98470E+3
115.30	2.063	2.99800E+3
115.40	2.065	3.00960E+3
115.50	2.066	3.01990E+3
115.60	2.068	3.02800E+3
115.70	2.070	2.95700E+3
115.80	2.072	2.94500E+3
115.90	2.073	2.95790E+3
116.00	2.075	2.97190E+3
116.10	2.077	2.98510E+3
116.20	2.079	2.99820E+3
116.30	2.080	3.01010E+3
116.40	2.082	3.02260E+3
116.50	2.084	3.03270E+3
116.60	2.086	3.03850E+3
116.70	2.087	2.96220E+3
116.80	2.089	2.96720E+3
116.90	2.091	2.98080E+3
117.00	2.093	2.99400E+3
117.10	2.095	3.00680E+3
117.20	2.096	3.01910E+3
117.30	2.098	3.02910E+3
117.40	2.100	2.95920E+3
117.50	2.102	2.96690E+3
117.60	2.103	2.98070E+3
117.70	2.105	2.99420E+3
117.80	2.107	3.00760E+3
117.90	2.109	3.02070E+3
118.00	2.111	3.03260E+3
118.10	2.112	3.04140E+3
118.20	2.114	2.96950E+3
118.30	2.116	2.97590E+3
118.40	2.118	2.98940E+3
118.50	2.119	3.00280E+3
118.60	2.121	3.01510E+3
118.70	2.123	3.02770E+3
118.80	2.125	3.03800E+3
118.90	2.126	2.98850E+3
119.00	2.128	2.96630E+3
119.10	2.130	2.97760E+3
119.20	2.131	2.99160E+3
119.30	2.133	3.00450E+3
119.40	2.135	3.01750E+3
119.50	2.137	3.02930E+3
119.60	2.138	3.04050E+3
119.70	2.140	2.99280E+3
119.80	2.142	2.97220E+3
119.90	2.144	2.98340E+3
120.00	2.145	2.99590E+3
120.10	2.147	3.01100E+3
120.20	2.149	3.02380E+3
120.30	2.151	3.03530E+3
120.40	2.153	3.04580E+3
120.50	2.154	3.05280E+3
120.60	2.156	3.03850E+3
120.70	2.158	3.03110E+3
120.80	2.160	3.03880E+3
120.90	2.162	2.96560E+3
121.00	2.164	2.96410E+3
121.10	2.166	2.97790E+3
121.20	2.168	2.99230E+3
121.30	2.169	3.00600E+3
121.40	2.171	3.02050E+3
121.50	2.175	3.04450E+3
121.70	2.177	3.05620E+3
121.80	2.178	3.06410E+3
121.90	2.180	3.06090E+3
122.00	2.182	3.01580E+3
122.10	2.184	3.02360E+3
122.20	2.186	3.03560E+3
122.30	2.188	3.04730E+3
122.40	2.189	3.05730E+3
122.50	2.191	3.06300E+3
122.60	2.193	3.06540E+3
122.70	2.195	3.03970E+3
122.80	2.197	3.04080E+3
122.90	2.199	3.05230E+3
123.00	2.200	3.06400E+3
123.10	2.202	3.07220E+3
123.20	2.204	3.01810E+3
123.30	2.206	2.98700E+3
123.40	2.208	2.99910E+3
123.50	2.210	3.01270E+3
123.60	2.211	3.02650E+3
123.70	2.213	3.04140E+3
123.80	2.215	3.05450E+3
123.90	2.217	3.06690E+3
124.00	2.219	3.07710E+3
124.10	2.220	3.08470E+3
124.20	2.222	3.09140E+3
124.30	2.224	3.09650E+3
124.40	2.226	3.00830E+3
124.50	2.228	3.01650E+3
124.60	2.229	3.03070E+3
124.70	2.231	3.04470E+3
124.80	2.233	3.05850E+3
124.90	2.235	3.07090E+3
125.00	2.237	3.08260E+3
125.10	2.239	3.01170E+3
125.20	2.240	3.00670E+3
125.30	2.242	3.01970E+3
125.40	2.244	3.03300E+3
125.50	2.246	3.04840E+3
125.60	2.248	3.06160E+3
125.70	2.249	3.07390E+3
125.80	2.251	3.08470E+3
125.90	2.253	3.09330E+3
126.00	2.255	3.09770E+3
126.10	2.256	3.07450E+3
126.20	2.258	3.07870E+3
126.30	2.260	3.09040E+3
126.40	2.262	3.06150E+3
126.50	2.264	3.04700E+3
126.60	2.265	3.05770E+3
126.70	2.267	3.07010E+3
126.80	2.269	3.08400E+3
126.90	2.271	3.09580E+3
127.00	2.273	3.10460E+3
127.10	2.274	3.02440E+3
127.20	2.276	3.02920E+3
127.30	2.278	3.04350E+3
127.40	2.280	3.05740E+3
127.50	2.281	3.07020E+3
127.60	2.283	3.08290E+3
127.70	2.285	3.09540E+3
127.80	2.286	3.10630E+3
127.90	2.288	3.11400E+3
128.00	2.290	3.12050E+3
128.10	2.292	3.12550E+3
128.20	2.293	3.07170E+3
128.30	2.295	3.07330E+3
128.40	2.297	3.08420E+3
128.50	2.299	3.09610E+3
128.60	2.300	3.10800E+3
128.70	2.302	3.11810E+3
128.80	2.304	3.12550E+3
128.90	2.306	3.04910E+3
129.00	2.307	3.05220E+3
129.10	2.309	3.06590E+3
129.20	2.311	3.07940E+3
129.30	2.313	3.09210E+3
129.40	2.314	3.10420E+3
129.50	2.316	3.11590E+3
129.60	2.318	3.12570E+3
129.70	2.320	3.13280E+3
129.80	2.321	3.05620E+3
129.90	2.323	3.05310E+3
130.00	2.325	3.06670E+3
130.10	2.327	3.08020E+3
130.20	2.328	3.09370E+3
130.30	2.330	3.10530E+3
130.40	2.332	3.11770E+3
130.50	2.334	3.12820E+3
130.60	2.335	3.13600E+3
130.70	2.337	3.03410E+3
130.80	2.339	3.04070E+3
130.90	2.341	3.05550E+3
131.00	2.343	3.06920E+3
131.10	2.344	3.08280E+3
131.20	2.346	3.09560E+3
131.30	2.348	3.10830E+3
131.40	2.350	3.12010E+3
131.50	2.351	3.13160E+3
131.60	2.353	3.14030E+3
131.70	2.355	3.14580E+3
131.80	2.357	3.08000E+3
131.90	2.359	3.08710E+3
132.00	2.360	3.09950E+3
132.10	2.362	3.11200E+3
132.20	2.364	3.12330E+3
132.30	2.366	3.13330E+3
132.40	2.367	3.14120E+3
132.50	2.369	3.14710E+3
132.60	2.371	3.06080E+3
132.70	2.373	3.06600E+3
132.80	2.374	3.07920E+3
132.90	2.376	3.09250E+3
133.00	2.378	3.10580E+3
133.10	2.379	3.11790E+3
133.20	2.381	3.12980E+3
133.30	2.383	3.14030E+3
133.40	2.385	3.14940E+3
133.50	2.386	3.15600E+3
133.60	2.388	3.16140E+3
133.70	2.390	3.07320E+3
133.80	2.392	3.07870E+3
133.90	2.393	3.09210E+3
134.00	2.395	3.10550E+3
134.10	2.397	3.11840E+3
134.20	2.399	3.13150E+3
134.30	2.401	3.14330E+3
134.40	2.402	3.15440E+3
134.50	2.404	3.16290E+3
134.60	2.406	3.08550E+3
134.70	2.408	3.07590E+3
134.80	2.410	3.08940E+3
134.90	2.412	3.10470E+3
135.00	2.414	3.11810E+3
135.10	2.415	3.13120E+3
135.20	2.417	3.14400E+3
135.30	2.419	3.15510E+3
135.40	2.421	3.16450E+3
135.50	2.423	3.16480E+3
135.60	2.425	3.07940E+3
135.70	2.426	3.08900E+3
135.80	2.428	3.10270E+3
135.90	2.430	3.11660E+3
136.00	2.432	3.13020E+3
136.10	2.434	3.14300E+3
136.20	2.436	3.15630E+3
136.30	2.437	3.16730E+3
136.40	2.439	3.17520E+3
136.50	2.441	3.16680E+3
136.60	2.443	3.07620E+3
136.70	2.445	3.08540E+3
136.80	2.447	3.09910E+3
136.90	2.448	3.11260E+3
137.00	2.450	3.12690E+3
137.10	2.452	3.14020E+3
137.20	2.454	3.15180E+3
137.30	2.456	3.16500E+3
137.40	2.458	3.17540E+3
137.50	2.459	3.18320E+3
137.60	2.461	3.17080E+3
137.70	2.463	3.06010E+3
137.80	2.465	3.07000E+3
137.90	2.467	3.08370E+3
138.00	2.468	3.09850E+3
138.10	2.470	3.11180E+3
138.20	2.472	3.12670E+3
138.30	2.474	3.13900E+3
138.40	2.476	3.15190E+3
138.50	2.477	3.16270E+3
138.60	2.479	3.17340E+3
138.70	2.481	3.18340E+3
138.80	2.483	3.19140E+3
138.90	2.485	3.19690E+3
139.00	2.487	3.18130E+3
139.10	2.488	3.10240E+3
139.20	2.490	3.11180E+3
139.30	2.492	3.12570E+3
139.40	2.494	3.13890E+3
139.50	2.496	3.15270E+3
139.60	2.497	3.16530E+3
139.70	2.499	3.17680E+3
139.80	2.501	3.18660E+3
139.90	2.503	3.18500E+3
140.00	2.504	3.10850E+3
140.10	2.506	3.11810E+3
140.20	2.508	3.13170E+3
140.30	2.510	3.14530E+3
140.40	2.512	3.15890E+3
140.50	2.513	3.17150E+3
140.60	2.515	3.18370E+3
140.70	2.517	3.19480E+3
140.80	2.519	3.20300E+3
140.90	2.521	3.20860E+3
141.00	2.522	3.21330E+3
141.10	2.524	3.12900E+3
141.20	2.526	3.12540E+3
141.30	2.528	3.13770E+3
141.40	2.529	3.15070E+3
141.50	2.531	3.16400E+3
141.60	2.533	3.17640E+3
141.70	2.535	3.18780E+3
141.80	2.536	3.19890E+3
141.90	2.538	3.20780E+3
142.00	2.540	3.21400E+3
142.10	2.542	3.16730E+3
142.20	2.543	3.16990E+3
142.30	2.545	3.17960E+3
142.40	2.547	3.19040E+3
142.50	2.548	3.19890E+3
142.60	2.550	3.20440E+3
142.70	2.552	3.20470E+3
142.80	2.554	3.20630E+3
142.90	2.555	3.21250E+3
143.00	2.557	3.21840E+3
143.10	2.559	3.16090E+3
143.20	2.561	3.12490E+3
143.30	2.562	3.13640E+3
143.40	2.564	3.15030E+3
143.50	2.566	3.16340E+3
143.60	2.568	3.17720E+3
143.70	2.569	3.18980E+3
143.80	2.571	3.20150E+3
143.90	2.573	3.21280E+3
144.00	2.575	3.22250E+3
144.10	2.577	3.22980E+3
144.20	2.578	3.21360E+3
144.30	2.580	3.14300E+3
144.40	2.582	3.15400E+3
144.50	2.584	3.16840E+3
144.60	2.585	3.18190E+3
144.70	2.587	3.19470E+3
144.80	2.589	3.20670E+3
144.90	2.591	3.21860E+3
145.00	2.592	3.22940E+3
145.10	2.594	3.23800E+3
145.20	2.596	3.13780E+3
145.30	2.598	3.14020E+3
145.40	2.600	3.15400E+3
145.50	2.601	3.16850E+3
145.60	2.603	3.18150E+3
145.70	2.605	3.19470E+3
145.80	2.607	3.20630E+3
145.90	2.608	3.17490E+3
146.00	2.610	3.14110E+3
146.10	2.612	3.15120E+3
146.20	2.614	3.16400E+3
146.30	2.615	3.17850E+3
146.40	2.617	3.19150E+3
146.50	2.619	3.20350E+3
146.60	2.621	3.21580E+3
146.70	2.623	3.22610E+3
146.80	2.624	3.23550E+3
146.90	2.626	3.20850E+3
147.00	2.628	3.20520E+3
147.10	2.629	3.21230E+3
147.20	2.631	3.22300E+3
147.30	2.633	3.23290E+3
147.40	2.635	3.24100E+3
147.50	2.636	3.24660E+3
147.60	2.638	3.17870E+3
147.70	2.640	3.18130E+3
147.80	2.642	3.19280E+3
147.90	2.643	3.20530E+3
148.00	2.645	3.21710E+3
148.10	2.647	3.22790E+3
148.20	2.649	3.23320E+3
148.30	2.651	3.21280E+3
148.40	2.652	3.21230E+3
148.50	2.654	3.22180E+3
148.60	2.656	3.23220E+3
148.70	2.658	3.24210E+3
148.80	2.660	3.25010E+3
148.90	2.662	3.25740E+3
149.00	2.664	3.26210E+3
149.10	2.666	3.26460E+3
149.20	2.667	3.16970E+3
149.30	2.669	3.17380E+3
149.40	2.671	3.18810E+3
149.50	2.673	3.20220E+3
149.60	2.675	3.21590E+3
149.70	2.676	3.22920E+3
149.80	2.678	3.24140E+3
149.90	2.680	3.25370E+3
150.00	2.682	3.26270E+3
150.10	2.684	3.17500E+3
150.20	2.686	3.18010E+3
150.30	2.687	3.19430E+3
150.40	2.689	3.20760E+3
150.50	2.691	3.22160E+3
150.60	2.693	3.23600E+3
150.70	2.695	3.24910E+3
150.80	2.697	3.26120E+3
150.90	2.698	3.27100E+3
151.00	2.700	3.27820E+3
151.10	2.702	3.28410E+3
151.20	2.704	3.18060E+3
151.30	2.706	3.18270E+3
151.40	2.708	3.19620E+3
151.50	2.709	3.20970E+3
151.60	2.711	3.22310E+3
151.70	2.713	3.23780E+3
151.80	2.715	3.25000E+3
151.90	2.717	3.26210E+3
152.00	2.718	3.27240E+3
152.10	2.720	3.18300E+3
152.20	2.722	3.18960E+3
152.30	2.724	3.20390E+3
152.40	2.726	3.21870E+3
152.50	2.727	3.23140E+3
152.60	2.729	3.24580E+3
152.70	2.731	3.25880E+3
152.80	2.733	3.27040E+3
152.90	2.735	3.28130E+3
153.00	2.737	3.28440E+3
153.10	2.738	3.20130E+3
153.20	2.740	3.20950E+3
153.30	2.742	3.22330E+3
153.40	2.744	3.23680E+3
153.50	2.746	3.25100E+3
153.60	2.747	3.26390E+3
153.70	2.749	3.27600E+3
153.80	2.751	3.25220E+3
153.90	2.753	3.18550E+3
154.00	2.754	3.19610E+3
154.10	2.756	3.21020E+3
154.20	2.758	3.22470E+3
154.30	2.760	3.23770E+3
154.40	2.762	3.25200E+3
154.50	2.763	3.26460E+3
154.60	2.765	3.27690E+3
154.70	2.767	3.28790E+3
154.80	2.769	3.25690E+3
154.90	2.771	3.20230E+3
155.00	2.772	3.21250E+3
155.10	2.774	3.22620E+3
155.20	2.776	3.23920E+3
155.30	2.778	3.25180E+3
155.40	2.779	3.26460E+3
155.50	2.781	3.27570E+3
155.60	2.783	3.28350E+3
155.70	2.785	3.19420E+3
155.80	2.786	3.20240E+3
155.90	2.788	3.21610E+3
156.00	2.790	3.22980E+3
156.10	2.791	3.24240E+3
156.20	2.793	3.25540E+3
156.30	2.795	3.26890E+3
156.40	2.797	3.28020E+3
156.50	2.798	3.29020E+3
156.60	2.800	3.20590E+3
156.70	2.802	3.19850E+3
156.80	2.804	3.21100E+3
156.90	2.805	3.22460E+3
157.00	2.807	3.23850E+3
157.10	2.809	3.25190E+3
157.20	2.811	3.26550E+3
157.30	2.812	3.27750E+3
157.40	2.814	3.28880E+3
157.50	2.816	3.29780E+3
157.60	2.818	3.20140E+3
157.70	2.819	3.20920E+3
157.80	2.821	3.22320E+3
157.90	2.823	3.23710E+3
158.00	2.825	3.25080E+3
158.10	2.826	3.26490E+3
158.20	2.828	3.27790E+3
158.30	2.830	3.29020E+3
158.40	2.832	3.30020E+3
158.50	2.834	3.30940E+3
158.60	2.835	3.30130E+3
158.70	2.837	3.26280E+3
158.80	2.839	3.26710E+3
158.90	2.841	3.27880E+3
159.00	2.842	3.22460E+3
159.10	2.844	3.19310E+3
159.20	2.846	3.20430E+3
159.30	2.848	3.21760E+3
159.40	2.849	3.23110E+3
159.50	2.851	3.24570E+3
159.60	2.853	3.25850E+3
159.70	2.855	3.27080E+3
159.80	2.857	3.28140E+3
159.90	2.858	3.23380E+3
160.00	2.860	3.24100E+3
160.10	2.862	3.25430E+3
160.20	2.864	3.26810E+3
160.30	2.865	3.28080E+3
160.40	2.867	3.29340E+3
160.50	2.869	3.30480E+3
160.60	2.871	3.31500E+3
160.70	2.872	3.32280E+3
160.80	2.874	3.32970E+3
160.90	2.876	3.33400E+3
161.00	2.878	3.27950E+3
161.10	2.879	3.28280E+3
161.20	2.881	3.29430E+3
161.30	2.883	3.30660E+3
161.40	2.885	3.31880E+3
161.50	2.886	3.32850E+3
161.60	2.888	3.22910E+3
161.70	2.890	3.23540E+3
161.80	2.892	3.24940E+3
161.90	2.893	3.26300E+3
162.00	2.895	3.27640E+3
162.10	2.897	3.28960E+3
162.20	2.899	3.30290E+3
162.30	2.901	3.31570E+3
162.40	2.902	3.32700E+3
162.50	2.904	3.33650E+3
162.60	2.906	3.34370E+3
162.70	2.908	3.31770E+3
162.80	2.910	3.23290E+3
162.90	2.912	3.24450E+3
163.00	2.914	3.25920E+3
163.10	2.915	3.27330E+3
163.20	2.917	3.28730E+3
163.30	2.919	3.29960E+3
163.40	2.921	3.31190E+3
163.50	2.923	3.23440E+3
163.60	2.925	3.24030E+3
163.70	2.926	3.25480E+3
163.80	2.928	3.26820E+3
163.90	2.930	3.28210E+3
164.00	2.932	3.29500E+3
164.10	2.934	3.30850E+3
164.20	2.935	3.32130E+3
164.30	2.937	3.33170E+3
164.40	2.939	3.23940E+3
164.50	2.941	3.23340E+3
164.60	2.943	3.24680E+3
164.70	2.945	3.26100E+3
164.80	2.946	3.27430E+3
164.90	2.948	3.28720E+3
165.00	2.950	3.30020E+3
165.10	2.952	3.31200E+3
165.20	2.954	3.26110E+3
165.30	2.956	3.26700E+3
165.40	2.957	3.28090E+3
165.50	2.959	3.29450E+3
165.60	2.961	3.30810E+3
165.70	2.963	3.32110E+3
165.80	2.965	3.33310E+3
165.90	2.966	3.34330E+3
166.00	2.968	3.24830E+3
166.10	2.970	3.25430E+3
166.20	2.972	3.26920E+3
166.30	2.974	3.28340E+3
166.40	2.975	3.29760E+3
166.50	2.977	3.31070E+3
166.60	2.979	3.32350E+3
166.70	2.981	3.33600E+3
166.80	2.983	3.34740E+3
166.90	2.985	3.35560E+3
167.00	2.986	3.36210E+3
167.10	2.988	3.25240E+3
167.20	2.990	3.25860E+3
167.30	2.992	3.27270E+3
167.40	2.994	3.28660E+3
167.50	2.995	3.30060E+3
167.60	2.997	3.31370E+3
167.70	2.999	3.32720E+3
167.80	3.001	3.33840E+3
167.90	3.002	3.34450E+3
168.00	3.004	3.29780E+3
168.10	3.006	3.30610E+3
168.20	3.008	3.31930E+3
168.30	3.010	3.33260E+3
168.40	3.011	3.34550E+3
168.50	3.013	3.35710E+3
168.60	3.015	3.36550E+3
168.70	3.017	3.32820E+3
168.80	3.019	3.32970E+3
168.90	3.020	3.34060E+3
169.00	3.022	3.35010E+3
169.10	3.024	3.35400E+3
169.20	3.026	3.35860E+3
169.30	3.027	3.36510E+3
169.40	3.029	3.37050E+3
169.50	3.031	3.37520E+3
169.60	3.033	3.27090E+3
169.70	3.034	3.25760E+3
169.80	3.036	3.27060E+3
169.90	3.038	3.28360E+3
170.00	3.040	3.29720E+3
170.10	3.041	3.31060E+3
170.20	3.043	3.32340E+3
170.30	3.045	3.33580E+3
170.40	3.046	3.34790E+3
170.50	3.048	3.35850E+3
170.60	3.050	3.36880E+3
170.70	3.052	3.37760E+3
170.80	3.053	3.38410E+3
170.90	3.055	3.38970E+3
171.00	3.057	3.39430E+3
